Repository: echemdb/website

This repository contains the source of the website
[echemdb.org](https://www.echemdb.org/), a community project for interfacial
electrochemistry and local research data management following the [FAIR
principles](https://www.go-fair.org/fair-principles/). The website

* displays the standardized and validated cyclic voltammograms from the
  [electrochemistry-data repository](https://github.com/echemdb/electrochemistry-data),
  which were collected from published works by the community,
* provides a curated collection of [resources](https://www.echemdb.org/resources/),
  i.e., open-source software tools, knowledge bases, and a reference table of
  best-practice literature (maintained in [data/best_practices/](./data/best_practices/)), and
* introduces the tools of the echemdb ecosystem, such as the
  [unitpackage](https://github.com/echemdb/unitpackage) Python API and the
  [svgdigitizer](https://github.com/echemdb/svgdigitizer).

# For developers

Install [pixi](https://pixi.sh) and clone this repository

```sh
git clone git@github.com:echemdb/website.git
```

To preview the website run

```sh
pixi run preview
```

For a fast preview during development run

```sh
pixi run preview-fast
```

which only includes a limited number of database entries per tag
(such as BCV or COOR) and electrolyte type (such as aqueous or ionic liquid),
so that all overview pages contain some entries.

If you make changes to the code test the modules with

```sh
pixi run doctest
pixi run lint
```

The version of the electrochemistry-data must be adapted in the [database generator](website/generator/database.py).

Every pull request should add a news entry in [news/](./news/), see [news/TEMPLATE.rst](./news/TEMPLATE.rst).

File: cv/entries/berger_2017_lithium_261_p1_f1_pink/index.html
Au(111) - MPPi-TFSI + 0.02 M lithium bis(trifluoromethylsulfonyl)imide - echemdb.org

Skip to content

echemdb.org

Au(111) - MPPi-TFSI + 0.02 M lithium bis(trifluoromethylsulfonyl)imide

Initializing search

Home

CV

API

About

echemdb.org

Home

CV

CV

Aqueous

Aqueous

COOR

Ionic Liquid

API

About

Table of contents

Further information

Metadata

Au(111) - MPPi-TFSI + 0.02 M lithium bis(trifluoromethylsulfonyl)imide

echemdb identifier: berger_2017_lithium_261_p1_f1_pink
tags:
BCV

A cyclic voltammogramm for
Au(111)
recorded in
MPPi-TFSI + 0.02 M lithium bis(trifluoromethylsulfonyl)imide
at a scan rate of
50.0 \(\mathrm{mV\,s^{-1}}\)
from Figure
1
in
C. A. Berger et al.
Lithium Deposition from a Piperidinium–based Ionic Liquid: Rapping Dendrites on the Knuckles.
ChemElectroChem, 4(2):261–265, 2017.

Further information

The figure shows digitized data.

The Au(111) electrode was prepared by:

Metadata

Details on the electrochemical system (yaml)

electrodes:
- crystallographic orientation: poly
  function: counter electrode
  material: Pt
  name: CE
  shape:
  type: wire
  source:
  manufacturer: Mateck GmbH
- function: reference electrode
  material: Pt
  name: REF
  source:
  manufacturer: Mateck GmbH
  type: wire
- crystallographic orientation: '111'
  function: working electrode
  material: Au
  name: WE
  preparation procedure:
  description:
  - Annealed in a hydrogen stream and slowly cooled in Argon.
  shape:
  diameter:
  unit: mm
  value: 12
  type: disk
  source:
  manufacturer: Mateck GmbH
electrolyte:
  components:
  - name: MPPi-TFSI
  proportion:
  unit: volume percent
  value: 100
  purity:
  refinement: "Vacuum dried at 80\xB0C for 24 h."
  source:
  purity:
  grade: '>99%'
  supplier: IoLiTec
  type: solvent
  - concentration:
  unit: mol / l
  value: 0.02
  name: lithium bis(trifluoromethylsulfonyl)imide
  type: salt
  temperature:
  unit: K
  value: 298.15
  type: ionic liquid
type: electrochemical

Citation key (bibtex)

@article{berger_2017_lithium_261,
  author = "Berger, Claudia A and Ceblin, Maximilian U and Jacob, Timo",
  title = "Lithium Deposition from a Piperidinium--based Ionic Liquid: Rapping Dendrites on the Knuckles",
  journal = "ChemElectroChem",
  volume = "4",
  number = "2",
  pages = "261--265",
  year = "2017",
  publisher = "Wiley Online Library"
}

Details about the original figure in the publicaton (yaml).

comment: ''
fields:
- name: E
  orientation: x
  reference: Pt
  type: number
  unit: V
- name: j
  orientation: y
  type: number
  unit: uA cm-2
measurement type: CV
scan rate:
  unit: mV / s
  value: 50.0
simultaneous measurements: []
type: digitized
version: 1

Details about the curation process of this entry (yaml).

process:
- date: '2022-06-29'
  name: Maren-Kathrin Heubach
  orcid: https://orcid.org/0000-0002-3769-7169
  role: curator
- date: '2024-02-29'
  name: Albert Engstfeld
  orcid: https://orcid.org/0000-0002-9686-3948
  role: reviewer

Made with
  
  Material for MkDocs
