Repository: echemdb/website

This repository contains the source of the website
[echemdb.org](https://www.echemdb.org/), a community project for interfacial
electrochemistry and local research data management following the [FAIR
principles](https://www.go-fair.org/fair-principles/). The website

* displays the standardized and validated cyclic voltammograms from the
  [electrochemistry-data repository](https://github.com/echemdb/electrochemistry-data),
  which were collected from published works by the community,
* provides a curated collection of [resources](https://www.echemdb.org/resources/),
  i.e., open-source software tools, knowledge bases, and a reference table of
  best-practice literature (maintained in [data/best_practices/](./data/best_practices/)), and
* introduces the tools of the echemdb ecosystem, such as the
  [unitpackage](https://github.com/echemdb/unitpackage) Python API and the
  [svgdigitizer](https://github.com/echemdb/svgdigitizer).

# For developers

Install [pixi](https://pixi.sh) and clone this repository

```sh
git clone git@github.com:echemdb/website.git
```

To preview the website run

```sh
pixi run preview
```

For a fast preview during development run

```sh
pixi run preview-fast
```

which only includes a limited number of database entries per tag
(such as BCV or COOR) and electrolyte type (such as aqueous or ionic liquid),
so that all overview pages contain some entries.

If you make changes to the code test the modules with

```sh
pixi run doctest
pixi run lint
```

The version of the electrochemistry-data must be adapted in the [database generator](website/generator/database.py).

Every pull request should add a news entry in [news/](./news/), see [news/TEMPLATE.rst](./news/TEMPLATE.rst).

File: cv/entries/taguchi_2007_electrochemical_6023_f2f_solid/index.html
Pt(553) - \(\ce{ HClO4 }\) - echemdb.org

Skip to content

echemdb.org

Pt(553) - \(\ce{ HClO4 }\)

Initializing search

Home

News

Resources

CV Dataset

Contribute

Support

About

echemdb.org

Home

News

Resources

Resources

Software Tools

Knowledge Bases

Best Practices

Best Practices

Cross-Domain References

CV Dataset

CV Dataset

Aqueous

Aqueous

Single Component

SHA

COOR

FAOR

Ionic Liquid

Contribute

Support

About

Table of contents

Further information

Metadata

Download

Pt(553) - \(\ce{ HClO4 }\)

echemdb identifier: taguchi_2007_electrochemical_6023_f2f_solid

tags:
BCV

A cyclic voltammogramm for
Pt(553)
recorded in
\(\ce{ HClO4 }\)
at a scan rate of
\(50 \; \mathrm{mV\,s^{-1}}\)
from Figure
2f
in
S. Taguchi et al.
Electrochemical reduction of nitrate on Pt \(S\)[n \(111\)×\(111\)] electrodes in perchloric acid solution.
Electrochimica acta, 52\(19\):6023–6033, 2007

Further information

The figure shows digitized data.

The Pt(553) electrode was prepared by:

flame-annealing

cooling in a gas stream of H2/Ar

quenching with ultra-pure water saturated by with H2/Ar gas

Metadata

Details on the electrochemical system (yaml)

electrodes:
- function: reference electrode
  name: REF
  type: RHE
- function: counter electrode
  material: Pt
  name: CE
  shape:
  type: coiled wire
  source:
  purity:
  grade: 4N
- crystallographicOrientation: '553'
  function: working electrode
  material: Pt
  name: WE
  preparationProcedure:
  description:
  - flame-annealing
  - cooling in a gas stream of H2/Ar
  - quenching with ultra-pure water saturated by with H2/Ar gas
  source:
  purity:
  grade: 4N
  type: single crystal
electrolyte:
  components:
  - chemicalIdentifiers:
  cas: 7732-18-5
  smiles: O
  name: water
  source:
  purity:
  grade: ultra-pure
  totalIonConductivity:
  unit: MOhm cm
  value: 18.2
  refinement: Elga Purelab Ultra
  type: solvent
  - chemicalIdentifiers:
  cas: 7601-90-3
  smiles: Cl(=O)(=O)(=O)O
  name: HClO4
  source:
  supplier: Merck Suprapur
  type: acid
  type: aqueous
type: electrochemical

Citation key (bibtex)

@article{taguchi_2007_electrochemical_6023,
  author = "Taguchi, Satoshi and Feliu, Juan M",
  title = "Electrochemical reduction of nitrate on Pt (S)[n (111)$\times$(111)] electrodes in perchloric acid solution",
  journal = "Electrochimica acta",
  volume = "52",
  number = "19",
  pages = "6023--6033",
  year = "2007",
  publisher = "Elsevier",
  doi = "10.1016/j.electacta.2007.03.057"
}

Details about the original figure in the publicaton (yaml).

comment: ''
fields:
- name: E
  orientation: horizontal
  reference: RHE
  type: number
  unit: V
- name: j
  orientation: vertical
  type: number
  unit: uA / cm2
measurementType: CV
scanRate:
  unit: mV / s
  value: 50.0
simultaneousMeasurements: []
software:
  name: svgdigitizer
  version: 0.15.0
type: digitized

Details about the curation process of this entry (yaml).

process:
- date: '2023-03-17'
  name: Tobias Schmider
  orcid: https://orcid.org/0000-0002-2911-2925
  role: curator

Download

taguchi_2007_electrochemical_6023_f2f_solid.zip (data as CSV, metadata as JSON, README, LICENSE)

Made with
  
  Material for MkDocs
