Repository: echemdb/website

This repository contains the source of the website
[echemdb.org](https://www.echemdb.org/), a community project for interfacial
electrochemistry and local research data management following the [FAIR
principles](https://www.go-fair.org/fair-principles/). The website

* displays the standardized and validated cyclic voltammograms from the
  [electrochemistry-data repository](https://github.com/echemdb/electrochemistry-data),
  which were collected from published works by the community,
* provides a curated collection of [resources](https://www.echemdb.org/resources/),
  i.e., open-source software tools, knowledge bases, and a reference table of
  best-practice literature (maintained in [data/best_practices/](./data/best_practices/)), and
* introduces the tools of the echemdb ecosystem, such as the
  [unitpackage](https://github.com/echemdb/unitpackage) Python API and the
  [svgdigitizer](https://github.com/echemdb/svgdigitizer).

# For developers

Install [pixi](https://pixi.sh) and clone this repository

```sh
git clone git@github.com:echemdb/website.git
```

To preview the website run

```sh
pixi run preview
```

For a fast preview during development run

```sh
pixi run preview-fast
```

which only includes a limited number of database entries per tag
(such as BCV or COOR) and electrolyte type (such as aqueous or ionic liquid),
so that all overview pages contain some entries.

If you make changes to the code test the modules with

```sh
pixi run doctest
pixi run lint
```

The version of the electrochemistry-data must be adapted in the [database generator](website/generator/database.py).

Every pull request should add a news entry in [news/](./news/), see [news/TEMPLATE.rst](./news/TEMPLATE.rst).

File: data/generated/svgdigitizer/alves_2011_electrochemistry_6010/alves_2011_electrochemistry_6010_f1a_solid.json
{"resources": [{"path": "alves_2011_electrochemistry_6010_f1a_solid.csv", "name": "alves_2011_electrochemistry_6010_f1a_solid", "profile": "tabular-data-resource", "scheme": "file", "format": "csv", "hashing": "md5", "encoding": "utf-8", "schema": {"fields": [{"name": "t", "unit": "s", "type": "number"}, {"name": "E", "unit": "V", "reference": "RHE", "type": "number"}, {"name": "j", "unit": "A / m2", "type": "number"}]}}], "experimental": {"tags": ["BCV", "HER"], "instrumentation": [{"type": "potentiostat"}]}, "system": {"type": "electrochemical", "electrodes": {"configuration": "three", "reference electrode": {"source": {"supplier": "homemade"}, "type": "RHE"}, "working electrode": {"crystallographic orientation": "0001", "material": "Ru", "preparation procedure": "Sputtering and flash annealing under UHV conditions with repeated cycles of oxygen adsorption and desorption.", "shape": {"height": {"unit": "mm", "value": 2}, "type": "hat shaped"}, "source": {"supplier": "Mateck"}}}, "electrolyte": {"components": [{"name": "H2O", "proportion": {"unit": "volume percent", "value": 100}, "source": {"quality": "ultrapure water", "refinement": "Millipore MilliQ"}, "type": "solvent"}, {"concentration": {"unit": "mol / l", "value": 0.1}, "name": "HClO4", "source": {"supplier": "Merck Suprapur"}, "type": "acid"}], "ph": {"value": 1}, "temperature": {"unit": "K", "value": 298.15}, "type": "aq"}, "version": 1}, "source": {"citation key": "alves_2011_electrochemistry_6010", "url": "https://doi.org/10.1039/C0CP01001D", "version": 1, "figure": "1a", "curve": "solid"}, "version": 1, "curation": {"version": 1, "process": [{"role": "curator", "name": "Albert Engstfeld", "orcid": "https://orcid.org/0000-0002-9686-3948", "date": "2021-07-09"}, {"role": "reviewer", "name": "Albert Engstfeld", "orcid": "https://orcid.org/0000-0002-9686-3948", "date": "2022-01-21"}]}, "figure description": {"version": 1, "type": "digitized", "simultaneous measurements": [], "measurement type": "CV", "scan rate": {"value": 0.05, "unit": "V / s"}, "fields": [{"name": "E", "unit": "V", "orientation": "x", "reference": "RHE"}, {"name": "j", "unit": "mA / cm2", "orientation": "y"}], "comment": ""}, "data description": {"version": 1, "type": "digitized", "measurement type": "CV"}, "profile": "data-package"}

File: data/generated/svgdigitizer/alves_2011_electrochemistry_6010/alves_2011_electrochemistry_6010_f2_red.json
{"resources": [{"path": "alves_2011_electrochemistry_6010_f2_red.csv", "name": "alves_2011_electrochemistry_6010_f2_red", "profile": "tabular-data-resource", "scheme": "file", "format": "csv", "hashing": "md5", "encoding": "utf-8", "schema": {"fields": [{"name": "t", "unit": "s", "type": "number"}, {"name": "E", "unit": "V", "reference": "RHE", "type": "number"}, {"name": "j", "unit": "A / m2", "type": "number"}]}}], "experimental": {"instrumentation": [{"type": "potentiostat"}], "tags": ["COOR"]}, "system": {"type": "electrochemical", "electrodes": {"configuration": "three", "reference electrode": {"source": {"supplier": "homemade"}, "type": "RHE"}, "working electrode": {"crystallographic orientation": "0001", "material": "Ru", "preparation procedure": "Sputtering and flash annealing under UHV conditions with repeated cycles of oxygen adsorption and desorption.", "shape": {"height": {"unit": "mm", "value": 2}, "type": "hat shaped"}, "source": {"supplier": "Mateck"}}}, "electrolyte": {"components": [{"name": "H2O", "proportion": {"unit": "volume percent", "value": 100}, "source": {"quality": "ultrapure water", "refinement": "Millipore MilliQ"}, "type": "solvent"}, {"concentration": {"unit": "mol / l", "value": 0.1}, "name": "HClO4", "source": {"supplier": "Merck Suprapur"}, "type": "acid"}, {"name": "CO", "proportion": {"value": 100, "unit": "volume percent"}, "type": "gas"}], "ph": {"value": 1}, "temperature": {"unit": "K", "value": 298.15}, "type": "aq"}, "version": 1}, "source": {"citation key": "alves_2011_electrochemistry_6010", "url": "https://doi.org/10.1039/C0CP01001D", "version": 1, "figure": "2", "curve": "red"}, "version": 1, "curation": {"version": 1, "process": [{"role": "curator", "name": "Albert Engstfeld", "orcid": "https://orcid.org/0000-0002-9686-3948", "date": "2022-05-31"}]}, "figure description": {"version": 1, "type": "digitized", "simultaneous measurements": [], "measurement type": "CV", "scan rate": {"value": 10.0, "unit": "mV / s"}, "fields": [{"name": "E", "unit": "V", "orientation": "x", "reference": "RHE"}, {"name": "j", "unit": "mA / cm2", "orientation": "y"}], "comment": ""}, "data description": {"version": 1, "type": "digitized", "measurement type": "CV"}, "profile": "data-package"}
